Repository: MaMMoS-project/Advanced_Data_Visualization

# Advanced Data Visualization NEEL

[William Rigaut](https://github.com/escouflenfer)<sup>1, 2</sup>

<sup>1</sup> *Institut Néel, Centre National de la Recherche Scientifique, 38000 Grenoble, France*  
<sup>2</sup> *Université Grenoble Alpes, 38000 Grenoble, France*

## About

Advanced Data Visualization NEEL is coded in Python code with a Jupyter Notebook provided by Institut Néel under the MaMMoS Project. The package used to visualize and manipulate the data with python commands. A tool (DaHU) is already provided to quickly visualize the data. However, this Notebook is provided to extract data into xarrays to do more advanced analysis.

You can contact me for any issues at william.rigaut@neel.cnrs.fr

Available on Windows, MacOS, and Linux. Requires Python 3.8+.

File: CeCo_CeCoZn.csv (part 1 of 3)
サンプル名,Ce,Co,Zn,Ce5Co19,Ce2Co17,Ce1Co5,CeO2_cubic,Ce2O3_trig,Co_cubic,T_a,Coercivity,XRD サンプル名
CeCo_2-7_-40_-40,,,0.0,,,,,0.0,0.0,450,,CeCo_2-7_27.xy
CeCo_2-7_-35_-40,,,0.0,,,,,0.0,0.0,450,,CeCo_2-7_44.xy
CeCo_2-7_-30_-40,,,0.0,,,,,0.0,0.0,450,,CeCo_2-7_61.xy
CeCo_2-7_-25_-40,,,0.0,,,,,0.0,0.0,450,,CeCo_2-7_78.xy
CeCo_2-7_-20_-40,,,0.0,,,,,0.0,0.0,450,,CeCo_2-7_95.xy
CeCo_2-7_-15_-40,6.883247099,93.1167529,0.0,0.217,0.43,0.303,0.0491,0.0,0.0,450,,CeCo_2-7_112.xy
CeCo_2-7_-10_-40,7.041784164000001,92.95821584000001,0.0,0.212,0.506,0.244,0.0391,0.0,0.0,450,0.02849110785149079,CeCo_2-7_129.xy
CeCo_2-7_-5_-40,7.175077836000001,92.82492216,0.0,0.279,0.609,0.094,0.0179,0.0,0.0,450,0.04787651986884549,CeCo_2-7_146.xy
CeCo_2-7_0_-40,7.142374453,92.85762555,0.0,0.283,0.609,0.093,0.0152,0.0,0.0,450,0.030905769457446445,CeCo_2-7_163.xy
CeCo_2-7_5_-40,6.939623291999999,93.06037671,0.0,0.285,0.61,0.0903,0.0151,0.0,0.0,450,0.0310961391811451,CeCo_2-7_180.xy
CeCo_2-7_10_-40,7.051659594999999,92.94834041,0.0,0.207,0.419,0.334,0.0408,0.0,0.0,450,0.02780720388859954,CeCo_2-7_197.xy
CeCo_2-7_15_-40,7.0136075049999995,92.98639250000001,0.0,0.234,0.342,0.376,0.0484,0.0,0.0,450,,CeCo_2-7_214.xy
CeCo_2-7_20_-40,,,0.0,,,,,0.0,0.0,450,,CeCo_2-7_231.xy
CeCo_2-7_25_-40,,,0.0,,,,,0.0,0.0,450,,CeCo_2-7_248.xy
CeCo_2-7_30_-40,,,0.0,,,,,0.0,0.0,450,,CeCo_2-7_265.xy
CeCo_2-7_35_-40,,,0.0,,,,,0.0,0.0,450,,CeCo_2-7_282.xy
CeCo_2-7_40_-40,,,0.0,,,,,0.0,0.0,450,,CeCo_2-7_299.xy
CeCo_2-7_-40_-35,,,0.0,,,,,0.0,0.0,450,,CeCo_2-7_28.xy
CeCo_2-7_-35_-35,,,0.0,,,,,0.0,0.0,450,,CeCo_2-7_45.xy
CeCo_2-7_-30_-35,,,0.0,,,,,0.0,0.0,450,,CeCo_2-7_62.xy
CeCo_2-7_-25_-35,,,0.0,,,,,0.0,0.0,450,,CeCo_2-7_79.xy
CeCo_2-7_-20_-35,7.8834971320000005,92.11650287,0.0,0.149,0.679,0.159,0.0129,0.0,0.0,450,0.056387898541086515,CeCo_2-7_96.xy
CeCo_2-7_-15_-35,7.7385698409999994,92.26143016,0.0,0.121,0.716,0.153,0.0103,0.0,0.0,450,0.0327629407685611,CeCo_2-7_113.xy
CeCo_2-7_-10_-35,7.893962134000001,92.10603787,0.0,0.12,0.703,0.17,0.007,0.0,0.0,450,0.04297108460997241,CeCo_2-7_130.xy
CeCo_2-7_-5_-35,8.131694488,91.86830551,0.0,0.111,0.714,0.169,0.0062,0.0,0.0,450,0.03298840931702555,CeCo_2-7_147.xy
CeCo_2-7_0_-35,8.036617338000001,91.96338266000001,0.0,0.109,0.697,0.186,0.0075,0.0,0.0,450,0.04246639869687464,CeCo_2-7_164.xy
CeCo_2-7_5_-35,8.122356171,91.87764383,0.0,0.11,0.705,0.178,0.0064,0.0,0.0,450,0.05414065172989496,CeCo_2-7_181.xy
CeCo_2-7_10_-35,8.354044357,91.64595564,0.0,0.131,0.67,0.19,0.0093,0.0,0.0,450,0.047552148978274,CeCo_2-7_198.xy
CeCo_2-7_15_-35,8.161324697,91.83867529999999,0.0,0.198,0.715,0.079,0.0079,0.0,0.0,450,0.031831370040096375,CeCo_2-7_215.xy
CeCo_2-7_20_-35,7.390996356,92.60900364,0.0,0.0729,0.801,0.118,0.008,0.0,0.0,450,0.042456988406866666,CeCo_2-7_232.xy
CeCo_2-7_25_-35,,,0.0,,,,,0.0,0.0,450,,CeCo_2-7_249.xy
CeCo_2-7_30_-35,,,0.0,,,,,0.0,0.0,450,,CeCo_2-7_266.xy
CeCo_2-7_35_-35,,,0.0,,,,,0.0,0.0,450,,CeCo_2-7_283.xy
CeCo_2-7_40_-35,,,0.0,,,,,0.0,0.0,450,,CeCo_2-7_300.xy
CeCo_2-7_-40_-30,,,0.0,,,,,0.0,0.0,450,,CeCo_2-7_29.xy
CeCo_2-7_-35_-30,,,0.0,,,,,0.0,0.0,450,,CeCo_2-7_46.xy
CeCo_2-7_-30_-30,,,0.0,,,,,0.0,0.0,450,,CeCo_2-7_63.xy
CeCo_2-7_-25_-30,8.429682404,91.5703176,0.0,0.179,0.727,0.0786,0.0152,0.0,0.0,450,0.03489816691985388,CeCo_2-7_80.xy
CeCo_2-7_-20_-30,8.619563147000001,91.38043685,0.0,0.188,0.739,0.0604,0.0122,0.0,0.0,450,0.04120634885491873,CeCo_2-7_97.xy
CeCo_2-7_-15_-30,8.94227779,91.05772221000001,0.0,0.146,0.751,0.1024,0.00078,0.0,0.0,450,0.04560226961564853,CeCo_2-7_114.xy
CeCo_2-7_-10_-30,9.045080523,90.95491948,0.0,0.136,0.771,0.0934,0.0,0.0,0.0,450,0.03190015347208805,CeCo_2-7_131.xy
CeCo_2-7_-5_-30,9.159329456,90.84067054,0.0,0.1303,0.7683,0.1008,0.00062,0.0,0.0,450,0.06222882706180277,CeCo_2-7_148.xy
CeCo_2-7_0_-30,9.328258529,90.67174147,0.0,0.1255,0.8088,0.0603,0.0053,0.0,0.0,450,0.041943817462501296,CeCo_2-7_165.xy
CeCo_2-7_5_-30,9.170507212999999,90.82949279,0.0,0.13,0.773,0.0971,0.0,0.0,0.0,450,0.03070702880308427,CeCo_2-7_182.xy
CeCo_2-7_10_-30,8.96190588,91.03809412,0.0,0.128,0.774,0.098,0.0005,0.0,0.0,450,0.04525260201788458,CeCo_2-7_199.xy
CeCo_2-7_15_-30,8.850530636,91.14946936,0.0,0.139,0.769,0.0909,0.0012,0.0,0.0,450,0.057161460503989334,CeCo_2-7_216.xy
CeCo_2-7_20_-30,8.445790092,91.55420991,0.0,0.117,0.813,0.0633,0.0071,0.0,0.0,450,0.03171861501546649,CeCo_2-7_233.xy
CeCo_2-7_25_-30,8.249546719000001,91.75045328,0.0,0.069,0.847,0.074,0.0099,0.0,0.0,450,0.044119354329767345,CeCo_2-7_250.xy
CeCo_2-7_30_-30,,,0.0,,,,,0.0,0.0,450,,CeCo_2-7_267.xy
CeCo_2-7_35_-30,,,0.0,,,,,0.0,0.0,450,,CeCo_2-7_284.xy
CeCo_2-7_40_-30,,,0.0,,,,,0.0,0.0,450,,CeCo_2-7_301.xy
CeCo_2-7_-40_-25,,,0.0,,,,,0.0,0.0,450,,CeCo_2-7_30.xy
CeCo_2-7_-35_-25,,,0.0,,,,,0.0,0.0,450,,CeCo_2-7_47.xy
CeCo_2-7_-30_-25,8.954419849,91.04558015,0.0,0.143,0.788,0.0554,0.0129,0.0,0.0,450,0.051787142518031945,CeCo_2-7_64.xy
CeCo_2-7_-25_-25,9.439183768,90.56081623,0.0,0.132,0.7941,0.0692,0.0046,0.0,0.0,450,0.059102509281034346,CeCo_2-7_81.xy
CeCo_2-7_-20_-25,9.763710193,90.23628981,0.0,0.117,0.825,0.048,0.0096,0.0,0.0,450,0.05036722580089412,CeCo_2-7_98.xy
CeCo_2-7_-15_-25,10.23163022,89.76836978,0.0,0.1181,0.8278,0.046,0.0081,0.0,0.0,450,0.05982435741984022,CeCo_2-7_115.xy
CeCo_2-7_-10_-25,10.39869693,89.60130307,0.0,0.1183,0.8095,0.0625,0.0097,0.0,0.0,450,0.02006935740293963,CeCo_2-7_132.xy
CeCo_2-7_-5_-25,10.3094863,89.6905137,0.0,0.12,0.9,0.0,0.008,0.0,0.0,450,0.031359201435630084,CeCo_2-7_149.xy
CeCo_2-7_0_-25,10.48118449,89.51881551000001,0.0,0.12,0.9,0.0,0.007,0.0,0.0,450,0.0283978607089264,CeCo_2-7_166.xy
CeCo_2-7_5_-25,10.407877829999999,89.59212217,0.0,0.1074,0.8287,0.0565,0.0074,0.0,0.0,450,0.046362028122113555,CeCo_2-7_183.xy
CeCo_2-7_10_-25,10.00427445,89.99572555,0.0,0.1123,0.825,0.0548,0.0083,0.0,0.0,450,0.04703702761423841,CeCo_2-7_200.xy
CeCo_2-7_15_-25,9.885380227,90.11461977,0.0,0.1192,0.825,0.0459,0.0103,0.0,0.0,450,0.06032880603869413,CeCo_2-7_217.xy
CeCo_2-7_20_-25,9.809531716,90.19046828,0.0,0.057,0.905,0.035,0.0042,0.0,0.0,450,0.045821498320076134,CeCo_2-7_234.xy
CeCo_2-7_25_-25,9.626710959,90.37328904,0.0,0.0666,0.8258,0.1004,0.0073,0.0,0.0,450,0.055003517647268074,CeCo_2-7_251.xy
CeCo_2-7_30_-25,9.453347382,90.54665262,0.0,0.0809,0.9028,0.0051,0.0112,0.0,0.0,450,0.05967478800038162,CeCo_2-7_268.xy
CeCo_2-7_35_-25,,,0.0,,,,,0.0,0.0,450,,CeCo_2-7_285.xy
CeCo_2-7_40_-25,,,0.0,,,,,0.0,0.0,450,,CeCo_2-7_302.xy
CeCo_2-7_-40_-20,,,0.0,,,,,0.0,0.0,450,,CeCo_2-7_31.xy
CeCo_2-7_-35_-20,9.490563294,90.50943671,0.0,0.0585,0.863,0.062,0.0165,0.0,0.0,450,0.06520248844757415,CeCo_2-7_48.xy
CeCo_2-7_-30_-20,9.889980429000001,90.11001957,0.0,0.103,0.8392,0.0515,0.0062,0.0,0.0,450,0.06218799232840201,CeCo_2-7_65.xy
CeCo_2-7_-25_-20,10.76326577,89.23673423,0.0,0.079,0.8451,0.0745,0.0013,0.0,0.0,450,0.04509749943387814,CeCo_2-7_82.xy
CeCo_2-7_-20_-20,11.02669768,88.97330232,0.0,0.1119,0.828,0.052,0.0082,0.0,0.0,450,0.06284086202326966,CeCo_2-7_99.xy
CeCo_2-7_-15_-20,11.2377991,88.7622009,0.0,0.0804,0.8552,0.0561,0.0083,0.0,0.0,450,0.04741912862387022,CeCo_2-7_116.xy
CeCo_2-7_-10_-20,11.73570847,88.26429153000001,0.0,0.0744,0.8231,0.0946,0.0079,0.0,0.0,450,0.05864216348459375,CeCo_2-7_133.xy
CeCo_2-7_-5_-20,11.88893413,88.11106587,0.0,0.0842,0.8,0.1066,0.0088,0.0,0.0,450,0.07524354152961607,CeCo_2-7_150.xy
CeCo_2-7_0_-20,11.80059965,88.19940035,0.0,0.1023,0.805,0.0854,0.0071,0.0,0.0,450,0.07597588906510529,CeCo_2-7_167.xy
CeCo_2-7_5_-20,11.64037066,88.35962934,0.0,0.1046,0.814,0.0736,0.0075,0.0,0.0,450,0.0750581975743974,CeCo_2-7_184.xy
CeCo_2-7_10_-20,11.69801818,88.30198182,0.0,0.1053,0.812,0.0745,0.008,0.0,0.0,450,0.06256650380131087,CeCo_2-7_201.xy
CeCo_2-7_15_-20,11.45444988,88.54555012,0.0,0.0799,0.863,0.047,0.0106,0.0,0.0,450,0.043880693917752546,CeCo_2-7_218.xy
CeCo_2-7_20_-20,10.88280071,89.11719929,0.0,0.1003,0.851,0.041,0.0078,0.0,0.0,450,0.0620787197251618,CeCo_2-7_235.xy
CeCo_2-7_25_-20,10.8288559,89.17114409999999,0.0,0.0583,0.8828,0.0515,0.0074,0.0,0.0,450,0.04673554365620221,CeCo_2-7_252.xy
CeCo_2-7_30_-20,10.27742559,89.72257441,0.0,0.0402,0.9182,0.0336,0.0079,0.0,0.0,450,0.07732314586821797,CeCo_2-7_269.xy
CeCo_2-7_35_-20,9.796886514,90.20311348999999,0.0,0.044,0.926,0.023,0.0076,0.0,0.0,450,0.06205228237409427,CeCo_2-7_286.xy
CeCo_2-7_40_-20,,,0.0,,,,,0.0,0.0,450,,CeCo_2-7_303.xy
CeCo_2-7_-40_-15,9.888803322000001,90.11119668,0.0,0.072,0.858,0.0582,0.0119,0.0,0.0,450,,CeCo_2-7_32.xy
CeCo_2-7_-35_-15,10.846350489999999,89.15364951,0.0,0.1059,0.8839,0.0,0.0102,0.0,0.0,450,0.06393442264914455,CeCo_2-7_49.xy
CeCo_2-7_-30_-15,11.46812708,88.53187292,0.0,0.116,0.824,0.052,0.0079,0.0,0.0,450,0.0626713362258168,CeCo_2-7_66.xy
CeCo_2-7_-25_-15,11.82925258,88.17074742,0.0,0.1157,0.823,0.0529,0.0079,0.0,0.0,450,0.04848462307380882,CeCo_2-7_83.xy
CeCo_2-7_-20_-15,12.363924090000001,87.63607591,0.0,0.0746,0.804,0.1121,0.0097,0.0,0.0,450,0.05863451329170695,CeCo_2-7_100.xy
CeCo_2-7_-15_-15,12.80802003,87.19197997,0.0,0.0922,0.7724,0.1275,0.008,0.0,0.0,450,0.07273968103090295,CeCo_2-7_117.xy
CeCo_2-7_-10_-15,13.080434630000001,86.91956537,0.0,0.0516,0.8317,0.1081,0.0086,0.0,0.0,450,0.1866287767491958,CeCo_2-7_134.xy
CeCo_2-7_-5_-15,12.79751525,87.20248475,0.0,0.0479,0.804,0.139,0.0083,0.0,0.0,450,0.2465732057586731,CeCo_2-7_151.xy
CeCo_2-7_0_-15,12.87131145,87.12868854999999,0.0,0.0496,0.794,0.149,0.0073,0.0,0.0,450,0.29464239683707105,CeCo_2-7_168.xy
CeCo_2-7_5_-15,13.04625797,86.95374203,0.0,0.0471,0.787,0.156,0.0092,0.0,0.0,450,0.3729997241998315,CeCo_2-7_185.xy
CeCo_2-7_10_-15,12.93680878,87.06319122000001,0.0,0.051,0.791,0.15,0.0082,0.0,0.0,450,0.3278111981184889,CeCo_2-7_202.xy
CeCo_2-7_15_-15,12.64064502,87.35935498,0.0,0.0513,0.81,0.131,0.0078,0.0,0.0,450,0.3193018413943224,CeCo_2-7_219.xy
CeCo_2-7_20_-15,12.23683191,87.76316809,0.0,0.0578,0.827,0.1061,0.0091,0.0,0.0,450,0.18063997240713955,CeCo_2-7_236.xy
CeCo_2-7_25_-15,12.00644168,87.99355832,0.0,0.099,0.822,0.0663,0.0126,0.0,0.0,450,0.11266789259561882,CeCo_2-7_253.xy
CeCo_2-7_30_-15,11.517720469999999,88.48227953,0.0,0.0789,0.857,0.0563,0.0074,0.0,0.0,450,0.0627870428742682,CeCo_2-7_270.xy
CeCo_2-7_35_-15,10.91305346,89.08694654,0.0,0.0766,0.881,0.034,0.0079,0.0,0.0,450,0.05865296317092965,CeCo_2-7_287.xy
CeCo_2-7_40_-15,10.33414863,89.66585137,0.0,0.0853,0.9023,0.0,0.0124,0.0,0.0,450,,CeCo_2-7_304.xy
CeCo_2-7_-40_-10,10.99812795,89.00187205,0.0,0.0638,0.9227,0.0,0.0135,0.0,0.0,450,0.040938537614488714,CeCo_2-7_33.xy
CeCo_2-7_-35_-10,11.991083230000001,88.00891677,0.0,0.0716,0.841,0.078,0.0094,0.0,0.0,450,0.05468918081011051,CeCo_2-7_50.xy
CeCo_2-7_-30_-10,12.26833957,87.73166043,0.0,0.0957,0.792,0.1028,0.0094,0.0,0.0,450,0.08170503124849884,CeCo_2-7_67.xy
CeCo_2-7_-25_-10,13.029778689999999,86.97022131,0.0,0.0465,0.848,0.0979,0.0076,0.0,0.0,450,0.13161261128930174,CeCo_2-7_84.xy
CeCo_2-7_-20_-10,13.47232518,86.52767482,0.0,0.0344,0.801,0.157,0.0078,0.0,0.0,450,0.3714217248472863,CeCo_2-7_101.xy
CeCo_2-7_-15_-10,13.87002321,86.12997679,0.0,0.0392,0.708,0.245,0.0083,0.0,0.0,450,0.6526567497181252,CeCo_2-7_118.xy
CeCo_2-7_-10_-10,14.701460290000002,85.29853971,0.0,0.037,0.624,0.333,0.0067,0.0,0.0,450,0.7845871855181872,CeCo_2-7_135.xy
CeCo_2-7_-5_-10,14.08529865,85.91470135,0.0,0.0429,0.544,0.406,0.007,0.0,0.0,450,0.8746764421543781,CeCo_2-7_152.xy
CeCo_2-7_0_-10,14.09712069,85.90287931,0.0,0.0448,0.539,0.411,0.0051,0.0,0.0,450,1.009515959634962,CeCo_2-7_169.xy
CeCo_2-7_5_-10,14.102705760000001,85.89729424,0.0,0.0447,0.52,0.431,0.0039,0.0,0.0,450,1.1121718204337565,CeCo_2-7_186.xy
CeCo_2-7_10_-10,13.98337525,86.01662475,0.0,0.0716,0.546,0.377,0.0055,0.0,0.0,450,1.1126033249844616,CeCo_2-7_203.xy
CeCo_2-7_15_-10,14.167160800000001,85.8328392,0.0,0.0423,0.576,0.376,0.0054,0.0,0.0,450,1.0088971666744697,CeCo_2-7_220.xy
CeCo_2-7_20_-10,13.578299269999999,86.42170073,0.0,0.0463,0.647,0.301,0.0057,0.0,0.0,450,0.8553295507273484,CeCo_2-7_237.xy
CeCo_2-7_25_-10,13.3103929,86.6896071,0.0,0.0487,0.762,0.182,0.0074,0.0,0.0,450,0.6523322438508743,CeCo_2-7_254.xy
CeCo_2-7_30_-10,12.7896161,87.2103839,0.0,0.0564,0.8317,0.1038,0.0081,0.0,0.0,450,0.438612011620532,CeCo_2-7_271.xy
CeCo_2-7_35_-10,11.96962339,88.03037661,0.0,0.0873,0.787,0.1167,0.009,0.0,0.0,450,0.15004815349339107,CeCo_2-7_288.xy
CeCo_2-7_40_-10,11.17000558,88.82999442,0.0,0.0833,0.86,0.047,0.0088,0.0,0.0,450,0.06234350887997765,CeCo_2-7_305.xy
CeCo_2-7_-40_-5,11.9822627,88.0177373,0.0,0.0345,0.891,0.063,0.0113,0.0,0.0,450,0.06196110147702574,CeCo_2-7_34.xy
CeCo_2-7_-35_-5,12.89306315,87.10693685000001,0.0,0.0613,0.8244,0.1034,0.0109,0.0,0.0,450,0.1297006500195638,CeCo_2-7_51.xy
CeCo_2-7_-30_-5,13.44378242,86.55621758000001,0.0,0.0421,0.769,0.179,0.0094,0.0,0.0,450,0.3707018125565965,CeCo_2-7_68.xy
CeCo_2-7_-25_-5,13.859315720000001,86.14068428,0.0,0.0364,0.639,0.318,0.0064,0.0,0.0,450,0.692717162039896,CeCo_2-7_85.xy
CeCo_2-7_-20_-5,14.623797020000001,85.37620298,0.0,0.0408,0.513,0.443,0.0031,0.0,0.0,450,1.0477249561823831,CeCo_2-7_102.xy
CeCo_2-7_-15_-5,15.04478806,84.95521194,0.0,0.0301,0.391,0.576,0.0026,0.0,0.0,450,1.2740171396969788,CeCo_2-7_119.xy
CeCo_2-7_-10_-5,15.454120560000002,84.54587944000001,0.0,0.0321,0.293,0.671,0.0033,0.0,0.0,450,1.413023476770305,CeCo_2-7_136.xy
CeCo_2-7_-5_-5,15.128827189999999,84.87117280999999,0.0,0.0375,0.278,0.679,0.005,0.0,0.0,450,1.541834875738755,CeCo_2-7_153.xy
CeCo_2-7_0_-5,15.443326090000001,84.55667391,0.0,0.0366,0.254,0.705,0.0044,0.0,0.0,450,1.566744396420701,CeCo_2-7_170.xy
CeCo_2-7_5_-5,15.33615455,84.66384545,0.0,0.0271,0.268,0.702,0.0025,0.0,0.0,450,1.6926382802561677,CeCo_2-7_187.xy
CeCo_2-7_10_-5,15.18418731,84.81581269,0.0,0.044,0.254,0.699,0.0032,0.0,0.0,450,1.795266627643303,CeCo_2-7_204.xy
CeCo_2-7_15_-5,15.49116614,84.50883386,0.0,0.0426,0.27,0.683,0.0042,0.0,0.0,450,1.6525584374892326,CeCo_2-7_221.xy
CeCo_2-7_20_-5,14.87226464,85.12773536,0.0,0.0403,0.306,0.65,0.0034,0.0,0.0,450,1.565635959871785,CeCo_2-7_238.xy
CeCo_2-7_25_-5,14.359962309999998,85.64003769,0.0,0.0409,0.401,0.554,0.0043,0.0,0.0,450,1.4150981061383225,CeCo_2-7_255.xy
CeCo_2-7_30_-5,13.81740101,86.18259899,0.0,0.0416,0.598,0.356,0.004,0.0,0.0,450,1.1364312332246347,CeCo_2-7_272.xy
CeCo_2-7_35_-5,12.917343140000002,87.08265686,0.0,0.0658,0.69,0.235,0.009,0.0,0.0,450,0.7706127635837117,CeCo_2-7_289.xy
CeCo_2-7_40_-5,12.45231491,87.54768509,0.0,0.0425,0.786,0.161,0.0101,0.0,0.0,450,0.5243857837875834,CeCo_2-7_306.xy
CeCo_2-7_-40_0,13.17920812,86.82079188,0.0,0.0385,0.8469,0.102,0.0125,0.0,0.0,450,0.07518448163208807,CeCo_2-7_35.xy
CeCo_2-7_-35_0,13.952285680000001,86.04771432,0.0,0.0593,0.623,0.31,0.0078,0.0,0.0,450,0.4693083658894408,CeCo_2-7_52.xy
CeCo_2-7_-30_0,14.20087694,85.79912306,0.0,0.0724,0.478,0.443,0.0067,0.0,0.0,450,1.0637621137105595,CeCo_2-7_69.xy
CeCo_2-7_-25_0,15.119471379999998,84.88052861999999,0.0,0.0352,0.367,0.594,0.0034,0.0,0.0,450,1.2477602053264512,CeCo_2-7_86.xy
CeCo_2-7_-20_0,15.4297566,84.5702434,0.0,0.04,0.262,0.694,0.0045,0.0,0.0,450,1.593883223574434,CeCo_2-7_103.xy
CeCo_2-7_-15_0,15.641145279999998,84.35885472,0.0,0.105,0.25,0.639,0.0055,0.0,0.0,450,1.8134679141163548,CeCo_2-7_120.xy
CeCo_2-7_-10_0,16.20953805,83.79046195,0.0,0.103,0.192,0.696,0.0083,0.0,0.0,450,1.9145027422717757,CeCo_2-7_137.xy
CeCo_2-7_-5_0,16.42660867,83.57339133,0.0,0.096,0.164,0.737,0.0033,0.0,0.0,450,1.8740672493378332,CeCo_2-7_154.xy
CeCo_2-7_0_0,16.59927006,83.40072993999999,0.0,0.12,0.159,0.716,0.0041,0.0,0.0,450,2.012659891421201,CeCo_2-7_171.xy
CeCo_2-7_5_0,16.616313629999997,83.38368636999999,0.0,0.0612,0.278,0.66,0.0008,0.0,0.0,450,2.1359259169576905,CeCo_2-7_188.xy
CeCo_2-7_10_0,16.24720191,83.75279809,0.0,0.111,0.174,0.711,0.0038,0.0,0.0,450,2.234587565982724,CeCo_2-7_205.xy
CeCo_2-7_15_0,16.153850470000002,83.84614953,0.0,0.0564,0.25,0.692,0.0014,0.0,0.0,450,2.2488709257760746,CeCo_2-7_222.xy
CeCo_2-7_20_0,15.83956325,84.16043675,0.0,0.094,0.212,0.687,0.0065,0.0,0.0,450,2.1180298540560067,CeCo_2-7_239.xy
CeCo_2-7_25_0,15.441874890000001,84.55812511,0.0,0.046,0.213,0.736,0.0052,0.0,0.0,450,1.9900478710800333,CeCo_2-7_256.xy
CeCo_2-7_30_0,15.13927537,84.86072462999999,0.0,0.0361,0.284,0.675,0.0044,0.0,0.0,450,1.8826707500698492,CeCo_2-7_273.xy
CeCo_2-7_35_0,13.88417816,86.11582184,0.0,0.074,0.38,0.539,0.0065,0.0,0.0,450,1.655737465011803,CeCo_2-7_290.xy
CeCo_2-7_40_0,13.632064029999999,86.36793597,0.0,0.0437,0.53,0.42,0.0061,0.0,0.0,450,1.191673671599778,CeCo_2-7_307.xy
CeCo_2-7_-40_5,13.65861202,86.34138798,0.0,0.0213,0.662,0.305,0.0113,0.0,0.0,450,0.3104562881779155,CeCo_2-7_36.xy
CeCo_2-7_-35_5,14.800989340000001,85.19901066,0.0,0.051,0.416,0.525,0.0077,0.0,0.0,450,0.9670588382674135,CeCo_2-7_53.xy
CeCo_2-7_-30_5,15.41026167,84.58973833,0.0,0.018,0.238,0.738,0.0047,0.0,0.0,450,1.5871265223842113,CeCo_2-7_70.xy
CeCo_2-7_-25_5,15.8715572,84.1284428,0.0,0.075,0.183,0.738,0.0044,0.0,0.0,450,1.9020518998059632,CeCo_2-7_87.xy
CeCo_2-7_-20_5,16.446354730000003,83.55364527,0.0,0.12,0.174,0.702,0.0038,0.0,0.0,450,2.0022783519289202,CeCo_2-7_104.xy
CeCo_2-7_-15_5,16.98796098,83.01203901999999,0.0,0.191,0.198,0.601,0.0097,0.0,0.0,450,1.923963407447828,CeCo_2-7_121.xy
CeCo_2-7_-10_5,17.23253485,82.76746514999999,0.0,0.197,0.189,0.604,0.0098,0.0,0.0,450,2.052921863631206,CeCo_2-7_138.xy
CeCo_2-7_-5_5,17.38709184,82.61290816,0.0,0.207,0.129,0.651,0.0136,0.0,0.0,450,2.044023622772337,CeCo_2-7_155.xy
CeCo_2-7_0_5,17.708598780000003,82.29140122000001,0.0,0.211,0.131,0.647,0.0105,0.0,0.0,450,2.002788084661589,CeCo_2-7_172.xy
CeCo_2-7_5_5,17.62133128,82.37866872000001,0.0,0.243,0.198,0.551,0.0088,0.0,0.0,450,1.9791227257700288,CeCo_2-7_189.xy
CeCo_2-7_10_5,17.38270373,82.61729627,0.0,0.222,0.133,0.631,0.0136,0.0,0.0,450,2.1071449129264526,CeCo_2-7_206.xy
CeCo_2-7_15_5,17.465320849999998,82.53467915,0.0,0.291,0.17,0.529,0.0096,0.0,0.0,450,1.9642324482358031,CeCo_2-7_223.xy
CeCo_2-7_20_5,17.29076256,82.70923744000001,0.0,0.1828,0.0708,0.7354,0.0111,0.0,0.0,450,2.0315692757430375,CeCo_2-7_240.xy
CeCo_2-7_25_5,16.48467192,83.51532807999999,0.0,0.12,0.146,0.723,0.0109,0.0,0.0,450,2.2923295645433095,CeCo_2-7_257.xy
CeCo_2-7_30_5,15.71872302,84.28127698,0.0,0.079,0.229,0.69,0.0018,0.0,0.0,450,2.1930048298711444,CeCo_2-7_274.xy
CeCo_2-7_35_5,15.165121679999999,84.83487832,0.0,0.074,0.222,0.698,0.0065,0.0,0.0,450,2.120458666521859,CeCo_2-7_291.xy
CeCo_2-7_40_5,13.987788779999999,86.01221122,0.0,0.028,0.31,0.657,0.0045,0.0,0.0,450,1.660128364917345,CeCo_2-7_308.xy
CeCo_2-7_-40_10,14.591301070000002,85.40869893,0.0,0.0142,0.509,0.46,0.0172,0.0,0.0,450,0.5859192345946418,CeCo_2-7_37.xy
CeCo_2-7_-35_10,15.342357940000001,84.65764206,0.0,0.046,0.296,0.65,0.0088,0.0,0.0,450,1.3177719356123518,CeCo_2-7_54.xy
CeCo_2-7_-30_10,16.45770151,83.54229849,0.0,0.111,0.214,0.665,0.0098,0.0,0.0,450,1.8382175845156752,CeCo_2-7_71.xy
CeCo_2-7_-25_10,16.83383687,83.16616313,0.0,0.253,0.239,0.499,0.0086,0.0,0.0,450,2.0416705914389484,CeCo_2-7_88.xy
CeCo_2-7_-20_10,17.40890397,82.59109603,0.0,0.387,0.31,0.294,0.0101,0.0,0.0,450,2.100526409009393,CeCo_2-7_105.xy
CeCo_2-7_-15_10,17.7990628,82.2009372,0.0,0.434,0.302,0.253,0.0107,0.0,0.0,450,1.9760322302312592,CeCo_2-7_122.xy
CeCo_2-7_-10_10,18.31941495,81.68058505,0.0,0.484,0.296,0.209,0.0119,0.0,0.0,450,1.8967820305109675,CeCo_2-7_139.xy
CeCo_2-7_-5_10,18.59815802,81.40184198,0.0,0.491,0.299,0.2,0.0092,0.0,0.0,450,1.6577348567589032,CeCo_2-7_156.xy
CeCo_2-7_0_10,18.570433780000002,81.42956622,0.0,0.512,0.289,0.19,0.0086,0.0,0.0,450,1.4616432957719279,CeCo_2-7_173.xy
CeCo_2-7_5_10,18.59616335,81.40383665,0.0,0.498,0.305,0.187,0.0093,0.0,0.0,450,1.7141842988854257,CeCo_2-7_190.xy
CeCo_2-7_10_10,18.44345525,81.55654475,0.0,0.511,0.291,0.188,0.0098,0.0,0.0,450,1.5655363326231702,CeCo_2-7_207.xy
CeCo_2-7_15_10,18.23170223,81.76829777,0.0,0.495,0.29,0.204,0.0107,0.0,0.0,450,1.6754797925891862,CeCo_2-7_224.xy
CeCo_2-7_20_10,18.03833557,81.96166443,0.0,0.459,0.31,0.22,0.0105,0.0,0.0,450,1.757079507434638,CeCo_2-7_241.xy
CeCo_2-7_25_10,17.41027573,82.58972427,0.0,0.304,0.212,0.473,0.0108,0.0,0.0,450,1.878498561343922,CeCo_2-7_258.xy
CeCo_2-7_30_10,16.94858675,83.05141325,0.0,0.157,0.224,0.607,0.0119,0.0,0.0,450,2.1379033611571168,CeCo_2-7_275.xy
CeCo_2-7_35_10,15.75257514,84.24742486,0.0,0.193,0.212,0.587,0.0075,0.0,0.0,450,2.2541006907928214,CeCo_2-7_292.xy
CeCo_2-7_40_10,15.428399579999999,84.57160042000001,0.0,0.079,0.246,0.667,0.0084,0.0,0.0,450,1.898286533366298,CeCo_2-7_309.xy
CeCo_2-7_-40_15,15.1330639,84.8669361,0.0,0.0113,0.447,0.516,0.0264,0.0,0.0,450,,CeCo_2-7_38.xy
CeCo_2-7_-35_15,16.06238039,83.93761961,0.0,0.087,0.266,0.626,0.0208,0.0,0.0,450,1.4081090141218748,CeCo_2-7_55.xy
CeCo_2-7_-30_15,16.94582972,83.05417028,0.0,0.231,0.274,0.485,0.0094,0.0,0.0,450,1.7336660367122918,CeCo_2-7_72.xy
CeCo_2-7_-25_15,17.72250829,82.27749170999999,0.0,0.408,0.315,0.266,0.0116,0.0,0.0,450,1.8004980999030966,CeCo_2-7_89.xy
CeCo_2-7_-20_15,18.34389129,81.65610871,0.0,0.492,0.293,0.204,0.0109,0.0,0.0,450,1.5508133995997049,CeCo_2-7_106.xy
CeCo_2-7_-15_15,18.54467719,81.45532281,0.0,0.554,0.276,0.161,0.0093,0.0,0.0,450,1.1153476863233052,CeCo_2-7_123.xy
CeCo_2-7_-10_15,19.03462158,80.96537842000001,0.0,0.619,0.276,0.099,0.0055,0.0,0.0,450,1.0316681639073306,CeCo_2-7_140.xy
CeCo_2-7_-5_15,19.30462888,80.69537112,0.0,0.633,0.269,0.093,0.0055,0.0,0.0,450,0.971988998885744,CeCo_2-7_157.xy
CeCo_2-7_0_15,19.57142656,80.42857344,0.0,0.646,0.264,0.087,0.004,0.0,0.0,450,1.1551396316146514,CeCo_2-7_174.xy
CeCo_2-7_5_15,19.56002993,80.43997007,0.0,0.632,0.281,0.085,0.0024,0.0,0.0,450,1.0674691407187025,CeCo_2-7_191.xy
CeCo_2-7_10_15,19.441356900000002,80.55864310000001,0.0,0.594,0.326,0.077,0.0032,0.0,0.0,450,0.9166897549403136,CeCo_2-7_208.xy
CeCo_2-7_15_15,19.33385535,80.66614465,0.0,0.623,0.281,0.089,0.006,0.0,0.0,450,0.9884336344062351,CeCo_2-7_225.xy
CeCo_2-7_20_15,18.81549601,81.18450399,0.0,0.615,0.275,0.103,0.0066,0.0,0.0,450,1.1854494384360625,CeCo_2-7_242.xy
CeCo_2-7_25_15,18.16929121,81.83070878999999,0.0,0.578,0.295,0.12,0.0071,0.0,0.0,450,1.027739090702406,CeCo_2-7_259.xy
CeCo_2-7_30_15,17.80286314,82.19713686,0.0,0.5,0.265,0.224,0.0115,0.0,0.0,450,1.5723544336724564,CeCo_2-7_276.xy
CeCo_2-7_35_15,16.9268744,83.0731256,0.0,0.378,0.294,0.318,0.0099,0.0,0.0,450,1.8361960129257993,CeCo_2-7_293.xy
CeCo_2-7_40_15,16.24729727,83.75270273,0.0,0.164,0.182,0.634,0.0203,0.0,0.0,450,,CeCo_2-7_310.xy
CeCo_2-7_-40_20,,,0.0,,,,,0.0,0.0,450,,CeCo_2-7_39.xy
CeCo_2-7_-35_20,16.79352525,83.20647475,0.0,0.15,0.426,0.384,0.0404,0.0,0.0,450,1.24764433480909,CeCo_2-7_56.xy
CeCo_2-7_-30_20,17.74694806,82.25305194,0.0,0.351,0.327,0.305,0.0161,0.0,0.0,450,1.423507831981551,CeCo_2-7_73.xy
CeCo_2-7_-25_20,18.13454652,81.86545348,0.0,0.454,0.324,0.204,0.0179,0.0,0.0,450,1.204783707559348,CeCo_2-7_90.xy
CeCo_2-7_-20_20,19.125149280000002,80.87485072,0.0,0.552,0.275,0.152,0.021,0.0,0.0,450,0.9216239752484126,CeCo_2-7_107.xy
CeCo_2-7_-15_20,19.15309161,80.84690839000001,0.0,0.625,0.26,0.096,0.0192,0.0,0.0,450,0.5444687864816682,CeCo_2-7_124.xy
CeCo_2-7_-10_20,19.926793619999998,80.07320637999999,0.0,0.617,0.1043,0.26,0.0184,0.0,0.0,450,0.456916395584522,CeCo_2-7_141.xy
CeCo_2-7_-5_20,19.66438591,80.33561408999999,0.0,0.529,0.222,0.245,0.0042,0.0,0.0,450,0.3559122401251815,CeCo_2-7_158.xy
CeCo_2-7_0_20,19.94258706,80.05741293999999,0.0,0.635,0.242,0.104,0.0196,0.0,0.0,450,0.32511379777787974,CeCo_2-7_175.xy
CeCo_2-7_5_20,20.45144612,79.54855388,0.0,0.62,0.248,0.108,0.0244,0.0,0.0,450,0.28768873601296757,CeCo_2-7_192.xy
CeCo_2-7_10_20,19.84283184,80.15716816,0.0,0.568,0.263,0.135,0.0342,0.0,0.0,450,0.43243685100147056,CeCo_2-7_209.xy
CeCo_2-7_15_20,19.82943964,80.17056036,0.0,0.638,0.276,0.071,0.0149,0.0,0.0,450,0.37400639556947646,CeCo_2-7_226.xy
CeCo_2-7_20_20,19.60006384,80.39993616,0.0,0.666,0.234,0.086,0.0139,0.0,0.0,450,0.3437325496913288,CeCo_2-7_243.xy
CeCo_2-7_25_20,19.08051004,80.91948996,0.0,0.623,0.266,0.099,0.0119,0.0,0.0,450,0.5206894561934092,CeCo_2-7_260.xy
CeCo_2-7_30_20,18.439295689999998,81.56070431,0.0,0.52,0.292,0.175,0.0127,0.0,0.0,450,0.8060202265661257,CeCo_2-7_277.xy
CeCo_2-7_35_20,17.478404910000002,82.52159509,0.0,0.449,0.303,0.234,0.0151,0.0,0.0,450,1.1268497724862607,CeCo_2-7_294.xy
CeCo_2-7_40_20,,,0.0,,,,,0.0,0.0,450,,CeCo_2-7_311.xy
CeCo_2-7_-40_25,,,0.0,,,,,0.0,0.0,450,,CeCo_2-7_40.xy
CeCo_2-7_-35_25,,,0.0,,,,,0.0,0.0,450,,CeCo_2-7_57.xy
CeCo_2-7_-30_25,18.24968903,81.75031097,0.0,0.416,0.414,0.1307,0.0402,0.0,0.0,450,0.9209957243712021,CeCo_2-7_74.xy
CeCo_2-7_-25_25,18.66608643,81.33391357,0.0,0.56,0.304,0.099,0.0383,0.0,0.0,450,0.6583647413375178,CeCo_2-7_91.xy
CeCo_2-7_-20_25,19.15780414,80.84219586,0.0,0.562,0.192,0.201,0.0456,0.0,0.0,450,0.46931671498027927,CeCo_2-7_108.xy
CeCo_2-7_-15_25,20.21009742,79.78990258,0.0,0.598,0.1067,0.252,0.0433,0.0,0.0,450,0.3791208286054458,CeCo_2-7_125.xy
CeCo_2-7_-10_25,20.62181407,79.37818593,0.0,0.505,0.232,0.258,0.0057,0.0,0.0,450,0.3087237704934121,CeCo_2-7_142.xy
CeCo_2-7_-5_25,20.443905779999998,79.55609421999999,0.0,0.516,0.256,0.179,0.0492,0.0,0.0,450,0.22616537882483545,CeCo_2-7_159.xy
CeCo_2-7_0_25,20.87775443,79.12224557,0.0,0.656,0.237,0.058,0.049,0.0,0.0,450,0.1826854912257954,CeCo_2-7_176.xy
CeCo_2-7_5_25,20.589216739999998,79.41078325999999,0.0,0.56,0.289,0.087,0.0641,0.0,0.0,450,0.18703494340839494,CeCo_2-7_193.xy
CeCo_2-7_10_25,20.84857576,79.15142424,0.0,0.605,0.261,0.089,0.0452,0.0,0.0,450,0.21295143187411297,CeCo_2-7_210.xy
CeCo_2-7_15_25,20.433778359999998,79.56622164,0.0,0.636,0.259,0.063,0.042,0.0,0.0,450,0.19169607228962454,CeCo_2-7_227.xy
CeCo_2-7_20_25,20.11758585,79.88241415,0.0,0.625,0.271,0.065,0.0381,0.0,0.0,450,0.27965786349844846,CeCo_2-7_244.xy
CeCo_2-7_25_25,19.61733516,80.38266483999999,0.0,0.645,0.233,0.088,0.0338,0.0,0.0,450,0.3344920097927439,CeCo_2-7_261.xy
CeCo_2-7_30_25,19.27927579,80.72072421,0.0,0.622,0.243,0.1,0.0358,0.0,0.0,450,0.4161732057219525,CeCo_2-7_278.xy
CeCo_2-7_35_25,,,0.0,,,,,0.0,0.0,450,,CeCo_2-7_295.xy
CeCo_2-7_40_25,,,0.0,,,,,0.0,0.0,450,,CeCo_2-7_312.xy
CeCo_2-7_-40_30,,,0.0,,,,,0.0,0.0,450,,CeCo_2-7_41.xy
CeCo_2-7_-35_30,,,0.0,,,,,0.0,0.0,450,,CeCo_2-7_58.xy
CeCo_2-7_-30_30,,,0.0,,,,,0.0,0.0,450,,CeCo_2-7_75.xy
CeCo_2-7_-25_30,19.24365009,80.75634991,0.0,0.509,0.259,0.152,0.08,0.0,0.0,450,0.3646688651337726,CeCo_2-7_92.xy
CeCo_2-7_-20_30,20.08629226,79.91370773999999,0.0,0.561,0.253,0.109,0.0763,0.0,0.0,450,0.30474852105589095,CeCo_2-7_109.xy
CeCo_2-7_-15_30,20.07032422,79.92967578,0.0,0.646,0.202,0.081,0.0707,0.0,0.0,450,0.26536572632926236,CeCo_2-7_126.xy
CeCo_2-7_-10_30,20.76723695,79.23276305,0.0,0.641,0.245,0.042,0.0722,0.0,0.0,450,0.2046270256272375,CeCo_2-7_143.xy
CeCo_2-7_-5_30,20.915356539999998,79.08464346000001,0.0,0.646,0.235,0.047,0.0713,0.0,0.0,450,0.16333272666619714,CeCo_2-7_160.xy
CeCo_2-7_0_30,21.178356230000002,78.82164377000001,0.0,0.645,0.25,0.037,0.0688,0.0,0.0,450,0.15298464493735664,CeCo_2-7_177.xy
CeCo_2-7_5_30,21.42553432,78.57446568,0.0,0.638,0.24,0.048,0.0728,0.0,0.0,450,0.13042972864731256,CeCo_2-7_194.xy
CeCo_2-7_10_30,21.20364022,78.79635978,0.0,0.613,0.241,0.067,0.0788,0.0,0.0,450,0.15038966173694535,CeCo_2-7_211.xy
CeCo_2-7_15_30,21.26576376,78.73423624,0.0,0.639,0.244,0.045,0.0718,0.0,0.0,450,0.16409384646509606,CeCo_2-7_228.xy
CeCo_2-7_20_30,20.92164696,79.07835304000001,0.0,0.636,0.241,0.05,0.0733,0.0,0.0,450,0.19926563183705998,CeCo_2-7_245.xy
CeCo_2-7_25_30,19.71579508,80.28420492000001,0.0,0.62,0.226,0.085,0.0684,0.0,0.0,450,0.20513556939371805,CeCo_2-7_262.xy
CeCo_2-7_30_30,,,0.0,,,,,0.0,0.0,450,,CeCo_2-7_279.xy
CeCo_2-7_35_30,,,0.0,,,,,0.0,0.0,450,,CeCo_2-7_296.xy
CeCo_2-7_40_30,,,0.0,,,,,0.0,0.0,450,,CeCo_2-7_313.xy
CeCo_2-7_-40_35,,,0.0,,,,,0.0,0.0,450,,CeCo_2-7_42.xy
CeCo_2-7_-35_35,,,0.0,,,,,0.0,0.0,450,,CeCo_2-7_59.xy
CeCo_2-7_-30_35,,,0.0,,,,,0.0,0.0,450,,CeCo_2-7_76.xy
CeCo_2-7_-25_35,,,0.0,,,,,0.0,0.0,450,,CeCo_2-7_93.xy
CeCo_2-7_-20_35,20.306548239999998,79.69345176,0.0,0.556,0.253,0.052,0.139,0.0,0.0,450,0.20561716742275282,CeCo_2-7_110.xy
CeCo_2-7_-15_35,20.99499865,79.00500135,0.0,0.597,0.28,0.0,0.123,0.0,0.0,450,0.20438209620651382,CeCo_2-7_127.xy
CeCo_2-7_-10_35,21.360442130000003,78.63955787,0.0,0.579,0.25,0.051,0.1203,0.0,0.0,450,0.16847269676832688,CeCo_2-7_144.xy
CeCo_2-7_-5_35,21.526490810000002,78.47350919,0.0,0.564,0.26,0.055,0.1217,0.0,0.0,450,0.11163633981748489,CeCo_2-7_161.xy
CeCo_2-7_0_35,21.90886353,78.09113647,0.0,0.563,0.257,0.058,0.1215,0.0,0.0,450,0.11152767036560596,CeCo_2-7_178.xy
CeCo_2-7_5_35,21.65412177,78.34587823,0.0,0.551,0.27,0.056,0.1236,0.0,0.0,450,0.12631593318839618,CeCo_2-7_195.xy
CeCo_2-7_10_35,21.50329791,78.49670209,0.0,0.559,0.267,0.045,0.1289,0.0,0.0,450,0.1218849987442262,CeCo_2-7_212.xy
CeCo_2-7_15_35,21.3685137,78.63148629999999,0.0,0.573,0.295,0.0018,0.13,0.0,0.0,450,0.09434290057358223,CeCo_2-7_229.xy
CeCo_2-7_20_35,21.0393462,78.9606538,0.0,0.558,0.261,0.046,0.1349,0.0,0.0,450,0.1272427560952052,CeCo_2-7_246.xy
CeCo_2-7_25_35,,,0.0,,,,,0.0,0.0,450,,CeCo_2-7_263.xy
CeCo_2-7_30_35,,,0.0,,,,,0.0,0.0,450,,CeCo_2-7_280.xy
CeCo_2-7_35_35,,,0.0,,,,,0.0,0.0,450,,CeCo_2-7_297.xy
CeCo_2-7_40_35,,,0.0,,,,,0.0,0.0,450,,CeCo_2-7_314.xy
CeCo_2-7_-40_40,,,0.0,,,,,0.0,0.0,450,,CeCo_2-7_43.xy
CeCo_2-7_-35_40,,,0.0,,,,,0.0,0.0,450,,CeCo_2-7_60.xy
CeCo_2-7_-30_40,,,0.0,,,,,0.0,0.0,450,,CeCo_2-7_77.xy
CeCo_2-7_-25_40,,,0.0,,,,,0.0,0.0,450,,CeCo_2-7_94.xy
CeCo_2-7_-20_40,,,0.0,,,,,0.0,0.0,450,,CeCo_2-7_111.xy
CeCo_2-7_-15_40,21.3029318,78.6970682,0.0,0.424,0.331,0.051,0.194,0.0,0.0,450,,CeCo_2-7_128.xy
CeCo_2-7_-10_40,21.29390391,78.70609609,0.0,0.426,0.384,0.0022,0.1879,0.0,0.0,450,0.10949994478023603,CeCo_2-7_145.xy
CeCo_2-7_-5_40,21.90037078,78.09962922,0.0,0.457,0.363,0.0006,0.1796,0.0,0.0,450,0.08589760195208779,CeCo_2-7_162.xy
CeCo_2-7_0_40,22.1290823,77.87091769999999,0.0,0.433,0.336,0.048,0.1825,0.0,0.0,450,0.10600429490522882,CeCo_2-7_179.xy
CeCo_2-7_5_40,22.03362207,77.96637793,0.0,0.418,0.389,0.0017,0.1912,0.0,0.0,450,0.08890977302399351,CeCo_2-7_196.xy
CeCo_2-7_10_40,21.99033893,78.00966107,0.0,0.435,0.335,0.046,0.1832,0.0,0.0,450,0.0900318720628796,CeCo_2-7_213.xy
CeCo_2-7_15_40,21.39822582,78.60177417999999,0.0,0.414,0.338,0.049,0.1995,0.0,0.0,450,,CeCo_2-7_230.xy
CeCo_2-7_20_40,,,0.0,,,,,0.0,0.0,450,,CeCo_2-7_247.xy
CeCo_2-7_25_40,,,0.0,,,,,0.0,0.0,450,,CeCo_2-7_264.xy
CeCo_2-7_30_40,,,0.0,,,,,0.0,0.0,450,,CeCo_2-7_281.xy
CeCo_2-7_35_40,,,0.0,,,,,0.0,0.0,450,,CeCo_2-7_298.xy
CeCo_2-7_40_40,,,0.0,,,,,0.0,0.0,450,,CeCo_2-7_315.xy
CeCo_2-10_-40_-40,,,0.0,,,,,0.0,0.0,500,,CeCo_2-10_27.xy
CeCo_2-10_-35_-40,,,0.0,,,,,0.0,0.0,500,,CeCo_2-10_44.xy
CeCo_2-10_-30_-40,,,0.0,,,,,0.0,0.0,500,,CeCo_2-10_61.xy
CeCo_2-10_-25_-40,,,0.0,,,,,0.0,0.0,500,,CeCo_2-10_78.xy
CeCo_2-10_-20_-40,,,0.0,,,,,0.0,0.0,500,,CeCo_2-10_95.xy
CeCo_2-10_-15_-40,6.883247099,93.1167529,0.0,0.217,0.43,0.303,0.0491,0.0,0.0,500,,CeCo_2-10_112.xy
CeCo_2-10_-10_-40,7.041784164000001,92.95821584000001,0.0,0.212,0.506,0.244,0.0391,0.0,0.0,500,0.03527081526793202,CeCo_2-10_129.xy
CeCo_2-10_-5_-40,7.175077836000001,92.82492216,0.0,0.305,0.3,0.342,0.0533,0.0,0.0,500,0.030695490840081843,CeCo_2-10_146.xy
CeCo_2-10_0_-40,7.142374453,92.85762555,0.0,0.283,0.609,0.093,0.0152,0.0,0.0,500,0.04837464290246987,CeCo_2-10_163.xy
CeCo_2-10_5_-40,6.939623291999999,93.06037671,0.0,0.349,0.211,0.381,0.0601,0.0,0.0,500,0.03344496443988074,CeCo_2-10_180.xy
CeCo_2-10_10_-40,7.051659594999999,92.94834041,0.0,0.7,0.0,0.25,0.037,0.0,0.0,500,0.03457188453853316,CeCo_2-10_197.xy
CeCo_2-10_15_-40,7.0136075049999995,92.98639250000001,0.0,0.234,0.342,0.376,0.0484,0.0,0.0,500,,CeCo_2-10_214.xy
CeCo_2-10_20_-40,,,0.0,,,,,0.0,0.0,500,,CeCo_2-10_231.xy
CeCo_2-10_25_-40,,,0.0,,,,,0.0,0.0,500,,CeCo_2-10_248.xy
CeCo_2-10_30_-40,,,0.0,,,,,0.0,0.0,500,,CeCo_2-10_265.xy
CeCo_2-10_35_-40,,,0.0,,,,,0.0,0.0,500,,CeCo_2-10_282.xy
CeCo_2-10_40_-40,,,0.0,,,,,0.0,0.0,500,,CeCo_2-10_299.xy
CeCo_2-10_-40_-35,,,0.0,,,,,0.0,0.0,500,,CeCo_2-10_28.xy
CeCo_2-10_-35_-35,,,0.0,,,,,0.0,0.0,500,,CeCo_2-10_45.xy
CeCo_2-10_-30_-35,,,0.0,,,,,0.0,0.0,500,,CeCo_2-10_62.xy
CeCo_2-10_-25_-35,,,0.0,,,,,0.0,0.0,500,,CeCo_2-10_79.xy
CeCo_2-10_-20_-35,7.8834971320000005,92.11650287,0.0,0.225,0.382,0.343,0.0495,0.0,0.0,500,0.048429650014460646,CeCo_2-10_96.xy
CeCo_2-10_-15_-35,7.7385698409999994,92.26143016,0.0,0.121,0.716,0.153,0.0103,0.0,0.0,500,0.04882918832717327,CeCo_2-10_113.xy
CeCo_2-10_-10_-35,7.893962134000001,92.10603787,0.0,0.138,0.601,0.255,0.0056,0.0,0.0,500,0.049074084085660746,CeCo_2-10_130.xy
CeCo_2-10_-5_-35,8.131694488,91.86830551,0.0,0.1279,0.627,0.237,0.008,0.0,0.0,500,0.04482046285205243,CeCo_2-10_147.xy
CeCo_2-10_0_-35,8.036617338000001,91.96338266000001,0.0,0.109,0.697,0.186,0.0075,0.0,0.0,500,0.04732469012317255,CeCo_2-10_164.xy
CeCo_2-10_5_-35,8.122356171,91.87764383,0.0,0.1357,0.606,0.248,0.0096,0.0,0.0,500,0.02969723037548496,CeCo_2-10_181.xy
CeCo_2-10_10_-35,8.354044357,91.64595564,0.0,0.131,0.67,0.19,0.0093,0.0,0.0,500,0.04567126904374868,CeCo_2-10_198.xy
CeCo_2-10_15_-35,8.161324697,91.83867529999999,0.0,0.198,0.715,0.079,0.0079,0.0,0.0,500,0.03011774459042816,CeCo_2-10_215.xy
CeCo_2-10_20_-35,7.390996356,92.60900364,0.0,0.142,0.635,0.198,0.0257,0.0,0.0,500,0.030058181113670354,CeCo_2-10_232.xy
CeCo_2-10_25_-35,,,0.0,,,,,0.0,0.0,500,,CeCo_2-10_249.xy
CeCo_2-10_30_-35,,,0.0,,,,,0.0,0.0,500,,CeCo_2-10_266.xy
CeCo_2-10_35_-35,,,0.0,,,,,0.0,0.0,500,,CeCo_2-10_283.xy
CeCo_2-10_40_-35,,,0.0,,,,,0.0,0.0,500,,CeCo_2-10_300.xy
CeCo_2-10_-40_-30,,,0.0,,,,,0.0,0.0,500,,CeCo_2-10_29.xy
CeCo_2-10_-35_-30,,,0.0,,,,,0.0,0.0,500,,CeCo_2-10_46.xy
CeCo_2-10_-30_-30,,,0.0,,,,,0.0,0.0,500,,CeCo_2-10_63.xy
CeCo_2-10_-25_-30,8.429682404,91.5703176,0.0,0.1307,0.616,0.243,0.0103,0.0,0.0,500,0.05108522845979555,CeCo_2-10_80.xy
CeCo_2-10_-20_-30,8.619563147000001,91.38043685,0.0,0.107,0.702,0.189,0.0022,0.0,0.0,500,0.043828485634439564,CeCo_2-10_97.xy
CeCo_2-10_-15_-30,8.94227779,91.05772221000001,0.0,0.146,0.751,0.1024,0.00078,0.0,0.0,500,0.031091024376643597,CeCo_2-10_114.xy
CeCo_2-10_-10_-30,9.045080523,90.95491948,0.0,0.078,0.763,0.1593,0.0,0.0,0.0,500,0.03480453208052506,CeCo_2-10_131.xy
CeCo_2-10_-5_-30,9.159329456,90.84067054,0.0,0.1303,0.7683,0.1008,0.00062,0.0,0.0,500,0.03292580975209134,CeCo_2-10_148.xy
CeCo_2-10_0_-30,9.328258529,90.67174147,0.0,0.1255,0.8088,0.0603,0.0053,0.0,0.0,500,0.024659269188265068,CeCo_2-10_165.xy
CeCo_2-10_5_-30,9.170507212999999,90.82949279,0.0,0.126,0.742,0.1273,0.0046,0.0,0.0,500,0.039459226353785626,CeCo_2-10_182.xy
CeCo_2-10_10_-30,8.96190588,91.03809412,0.0,0.128,0.774,0.098,0.0005,0.0,0.0,500,0.04759588951072244,CeCo_2-10_199.xy
CeCo_2-10_15_-30,8.850530636,91.14946936,0.0,0.139,0.769,0.0909,0.0012,0.0,0.0,500,0.03477909692768457,CeCo_2-10_216.xy
CeCo_2-10_20_-30,8.445790092,91.55420991,0.0,0.0839,0.79,0.115,0.0107,0.0,0.0,500,0.045470180522566406,CeCo_2-10_233.xy
CeCo_2-10_25_-30,8.249546719000001,91.75045328,0.0,0.111,0.88,0.0,0.011,0.0,0.0,500,0.04157227979432096,CeCo_2-10_250.xy
CeCo_2-10_30_-30,,,0.0,,,,,0.0,0.0,500,,CeCo_2-10_267.xy
CeCo_2-10_35_-30,,,0.0,,,,,0.0,0.0,500,,CeCo_2-10_284.xy
CeCo_2-10_40_-30,,,0.0,,,,,0.0,0.0,500,,CeCo_2-10_301.xy
CeCo_2-10_-40_-25,,,0.0,,,,,0.0,0.0,500,,CeCo_2-10_30.xy
CeCo_2-10_-35_-25,,,0.0,,,,,0.0,0.0,500,,CeCo_2-10_47.xy
CeCo_2-10_-30_-25,8.954419849,91.04558015,0.0,0.143,0.788,0.0554,0.0129,0.0,0.0,500,0.04534233969536791,CeCo_2-10_64.xy
CeCo_2-10_-25_-25,9.439183768,90.56081623,0.0,0.107,0.744,0.1488,0.0,0.0,0.0,500,0.04165263185546382,CeCo_2-10_81.xy
CeCo_2-10_-20_-25,9.763710193,90.23628981,0.0,0.117,0.825,0.048,0.0096,0.0,0.0,500,0.06014374882140762,CeCo_2-10_98.xy
CeCo_2-10_-15_-25,10.23163022,89.76836978,0.0,0.1181,0.8278,0.046,0.0081,0.0,0.0,500,0.058111596596557555,CeCo_2-10_115.xy
CeCo_2-10_-10_-25,10.39869693,89.60130307,0.0,0.1027,0.7533,0.136,0.0081,0.0,0.0,500,0.06352212618787254,CeCo_2-10_132.xy
CeCo_2-10_-5_-25,10.3094863,89.6905137,0.0,0.12,0.9,0.0,0.008,0.0,0.0,500,0.04508984861742435,CeCo_2-10_149.xy
CeCo_2-10_0_-25,10.48118449,89.51881551000001,0.0,0.12,0.9,0.0,0.007,0.0,0.0,500,0.07547002705316111,CeCo_2-10_166.xy
CeCo_2-10_5_-25,10.407877829999999,89.59212217,0.0,0.1052,0.7507,0.1355,0.0087,0.0,0.0,500,0.04528666984585068,CeCo_2-10_183.xy
CeCo_2-10_10_-25,10.00427445,89.99572555,0.0,0.1123,0.825,0.0548,0.0083,0.0,0.0,500,0.05547200661024255,CeCo_2-10_200.xy
CeCo_2-10_15_-25,9.885380227,90.11461977,0.0,0.1192,0.825,0.0459,0.0103,0.0,0.0,500,0.05811544320776489,CeCo_2-10_217.xy
CeCo_2-10_20_-25,9.809531716,90.19046828,0.0,0.0642,0.816,0.111,0.009,0.0,0.0,500,0.046384312676963094,CeCo_2-10_234.xy
CeCo_2-10_25_-25,9.626710959,90.37328904,0.0,0.127,0.753,0.1136,0.0061,0.0,0.0,500,0.05235327143146008,CeCo_2-10_251.xy
CeCo_2-10_30_-25,9.453347382,90.54665262,0.0,0.0953,0.79,0.101,0.0136,0.0,0.0,500,0.04695049759158208,CeCo_2-10_268.xy
CeCo_2-10_35_-25,,,0.0,,,,,0.0,0.0,500,,CeCo_2-10_285.xy
CeCo_2-10_40_-25,,,0.0,,,,,0.0,0.0,500,,CeCo_2-10_302.xy
CeCo_2-10_-40_-20,,,0.0,,,,,0.0,0.0,500,,CeCo_2-10_31.xy
CeCo_2-10_-35_-20,9.490563294,90.50943671,0.0,0.0585,0.863,0.062,0.0165,0.0,0.0,500,0.043268305868178814,CeCo_2-10_48.xy
CeCo_2-10_-30_-20,9.889980429000001,90.11001957,0.0,0.103,0.8392,0.0515,0.0062,0.0,0.0,500,0.044055306696557654,CeCo_2-10_65.xy
CeCo_2-10_-25_-20,10.76326577,89.23673423,0.0,0.114,0.748,0.1299,0.0086,0.0,0.0,500,0.062270810191454584,CeCo_2-10_82.xy
CeCo_2-10_-20_-20,11.02669768,88.97330232,0.0,0.1119,0.828,0.052,0.0082,0.0,0.0,500,0.06577649661055571,CeCo_2-10_99.xy
CeCo_2-10_-15_-20,11.2377991,88.7622009,0.0,0.0804,0.8552,0.0561,0.0083,0.0,0.0,500,0.07729205900491545,CeCo_2-10_116.xy
CeCo_2-10_-10_-20,11.73570847,88.26429153000001,0.0,0.1046,0.725,0.1621,0.0081,0.0,0.0,500,0.13095408050597368,CeCo_2-10_133.xy
CeCo_2-10_-5_-20,11.88893413,88.11106587,0.0,0.1033,0.748,0.138,0.0107,0.0,0.0,500,0.1478159673200995,CeCo_2-10_150.xy
CeCo_2-10_0_-20,11.80059965,88.19940035,0.0,0.1023,0.805,0.0854,0.0071,0.0,0.0,500,0.18947169156555185,CeCo_2-10_167.xy
CeCo_2-10_5_-20,11.64037066,88.35962934,0.0,0.1048,0.734,0.15,0.0115,0.0,0.0,500,0.18335826418132156,CeCo_2-10_184.xy
CeCo_2-10_10_-20,11.69801818,88.30198182,0.0,0.1053,0.812,0.0745,0.008,0.0,0.0,500,0.13362341143157283,CeCo_2-10_201.xy
CeCo_2-10_15_-20,11.45444988,88.54555012,0.0,0.1193,0.719,0.1539,0.008,0.0,0.0,500,0.09398663926736678,CeCo_2-10_218.xy
CeCo_2-10_20_-20,10.88280071,89.11719929,0.0,0.1198,0.733,0.1387,0.0085,0.0,0.0,500,0.059995030261261295,CeCo_2-10_235.xy
CeCo_2-10_25_-20,10.8288559,89.17114409999999,0.0,0.1066,0.754,0.132,0.0075,0.0,0.0,500,0.07709162676754086,CeCo_2-10_252.xy
CeCo_2-10_30_-20,10.27742559,89.72257441,0.0,0.0638,0.808,0.121,0.0068,0.0,0.0,500,0.04681812725750672,CeCo_2-10_269.xy
CeCo_2-10_35_-20,9.796886514,90.20311348999999,0.0,0.0684,0.821,0.099,0.0111,0.0,0.0,500,0.06288198417740742,CeCo_2-10_286.xy
CeCo_2-10_40_-20,,,0.0,,,,,0.0,0.0,500,,CeCo_2-10_303.xy
CeCo_2-10_-40_-15,9.888803322000001,90.11119668,0.0,0.129,0.735,0.123,0.0127,0.0,0.0,500,,CeCo_2-10_32.xy
CeCo_2-10_-35_-15,10.846350489999999,89.15364951,0.0,0.1059,0.8839,0.0,0.0102,0.0,0.0,500,0.04058627103725676,CeCo_2-10_49.xy
CeCo_2-10_-30_-15,11.46812708,88.53187292,0.0,0.116,0.824,0.052,0.0079,0.0,0.0,500,0.04732560571617324,CeCo_2-10_66.xy
CeCo_2-10_-25_-15,11.82925258,88.17074742,0.0,0.1043,0.745,0.138,0.0124,0.0,0.0,500,0.13114673147857842,CeCo_2-10_83.xy
CeCo_2-10_-20_-15,12.363924090000001,87.63607591,0.0,0.0746,0.804,0.1121,0.0097,0.0,0.0,500,0.36851571095099334,CeCo_2-10_100.xy
CeCo_2-10_-15_-15,12.80802003,87.19197997,0.0,0.0922,0.7724,0.1275,0.008,0.0,0.0,500,0.6113540711442578,CeCo_2-10_117.xy
CeCo_2-10_-10_-15,13.080434630000001,86.91956537,0.0,0.0558,0.575,0.362,0.0069,0.0,0.0,500,0.7570480694588375,CeCo_2-10_134.xy
CeCo_2-10_-5_-15,12.79751525,87.20248475,0.0,0.0541,0.542,0.397,0.0073,0.0,0.0,500,0.8811253452220458,CeCo_2-10_151.xy
CeCo_2-10_0_-15,12.87131145,87.12868854999999,0.0,0.0535,0.504,0.436,0.0064,0.0,0.0,500,0.9175469753536525,CeCo_2-10_168.xy
CeCo_2-10_5_-15,13.04625797,86.95374203,0.0,0.0663,0.493,0.434,0.0073,0.0,0.0,500,1.0312684291304681,CeCo_2-10_185.xy
